Repository: ling3ye/xiaopro

File: src/content/filaments/esun-pla-base.json
{
  "brand": "eSUN",
  "model": "PLA Base",
  "category": "pla",
  "image": "https://m.media-amazon.com/images/I/61QfNcQs79L._AC_SL1000_.jpg",
  "priceRange": "¥49-69/卷",
  "officialUrl": "https://www.esun3d.com/pla-product",
  "affiliateUrl": "https://example.com/aff/esun-pla-base",
  "specs": {
    "zh-cn": {
      "材料类型": "PLA（聚乳酸）",
      "直径": "1.75 mm",
      "密度": "1.24 g/cm³",
      "熔融指数": "3.5-4.5（190°C / 2.16kg）",
      "热变形温度": "50-60°C（0.45 MPa）",
      "抗拉强度（XY）": "63.95 MPa",
      "抗拉强度（Z）": "28.29 MPa",
      "弯曲强度（XY）": "101.2 MPa",
      "弯曲强度（Z）": "40.5 MPa",
      "弯曲模量（XY）": "3085.87 MPa",
      "弯曲模量（Z）": "2832.46 MPa",
      "断裂伸长率（XY）": "4.17%",
      "断裂伸长率（Z）": "2.41%",
      "缺口冲击强度（XY）": "3.09 kJ/m²",
      "缺口冲击强度（Z）": "2.15 kJ/m²",
      "可打印性": "容易",
      "是否易吸湿": "低",
      "颜色数量": "25+",
      "卷重": "1 kg",
      "优势": "性价比高，适合日常打印"
    },
    "en": {
      "Material Type": "PLA (Polylactic Acid)",
      "Diameter": "1.75 mm",
      "Density": "1.24 g/cm³",
      "Melt Flow Index": "3.5-4.5 (190°C / 2.16kg)",
      "Heat Deflection Temperature": "50-60°C (0.45 MPa)",
      "Tensile Strength (XY)": "63.95 MPa",
      "Tensile Strength (Z)": "28.29 MPa",
      "Flexural Strength (XY)": "101.2 MPa",
      "Flexural Strength (Z)": "40.5 MPa",
      "Flexural Modulus (XY)": "3085.87 MPa",
      "Flexural Modulus (Z)": "2832.46 MPa",
      "Elongation at Break (XY)": "4.17%",
      "Elongation at Break (Z)": "2.41%",
      "Notched Impact Strength (XY)": "3.09 kJ/m²",
      "Notched Impact Strength (Z)": "2.15 kJ/m²",
      "Printability": "Easy",
      "Moisture Sensitivity": "Low",
      "Available Colors": "25+",
      "Spool Weight": "1 kg",
      "Advantage": "Great value, ideal for everyday printing"
    }
  },
  "printing_guidelines": {
    "nozzle_temperature_celsius": {
      "range": [210, 230],
      "recommended": 215
    },
    "bed_temperature_celsius": [45, 60],
    "fan_speed_percent": 100,
    "print_speed_mm_s": "40-300",
    "heated_bed_required": true,
    "note": {
      "zh-cn": "建议打印前进行干燥处理",
      "en": "Drying before printing is recommended"
    }
  },
  "keywords": {
    "zh-cn": ["PLA", "eSUN", "PLA Base", "高性价比", "入门"],
    "en": ["PLA", "eSUN", "PLA Base", "Budget Friendly", "Beginner"]
  }
}

File: src/content/filaments/esun-pla-plus.json
{
  "brand": "eSUN",
  "model": "PLA+",
  "category": "pla",
  "image": "https://m.media-amazon.com/images/I/61QfNcQs79L._AC_SL1000_.jpg",
  "priceRange": "¥59-79/卷",
  "officialUrl": "https://www.esun3d.com/pla-pro-product",
  "affiliateUrl": "https://example.com/aff/esun-pla-plus",
  "specs": {
    "zh-cn": {
      "材料类型": "PLA+（增强型聚乳酸）",
      "直径": "1.75 mm",
      "密度": "1.23 g/cm³",
      "熔融指数": "5（190°C / 2.16kg）",
      "热变形温度": "53°C（0.45 MPa）",
      "抗拉强度（XY）": "53.34 MPa",
      "抗拉强度（Z）": "31.2 MPa",
      "弯曲强度（XY）": "81.16 MPa",
      "弯曲强度（Z）": "59.8 MPa",
      "弯曲模量（XY）": "2888.22 MPa",
      "弯曲模量（Z）": "2684.19 MPa",
      "断裂伸长率（XY）": "4.11%",
      "断裂伸长率（Z）": "2.6%",
      "缺口冲击强度（XY）": "5.51 kJ/m²",
      "缺口冲击强度（Z）": "2.51 kJ/m²",
      "可打印性": "容易",
      "是否易吸湿": "低",
      "颜色数量": "25+",
      "卷重": "1 kg",
      "优势": "比普通PLA更强韧"
    },
    "en": {
      "Material Type": "PLA+ (Enhanced PLA)",
      "Diameter": "1.75 mm",
      "Density": "1.23 g/cm³",
      "Melt Flow Index": "5 (190°C / 2.16kg)",
      "Heat Deflection Temperature": "53°C (0.45 MPa)",
      "Tensile Strength (XY)": "53.34 MPa",
      "Tensile Strength (Z)": "31.2 MPa",
      "Flexural Strength (XY)": "81.16 MPa",
      "Flexural Strength (Z)": "59.8 MPa",
      "Flexural Modulus (XY)": "2888.22 MPa",
      "Flexural Modulus (Z)": "2684.19 MPa",
      "Elongation at Break (XY)": "4.11%",
      "Elongation at Break (Z)": "2.6%",
      "Notched Impact Strength (XY)": "5.51 kJ/m²",
      "Notched Impact Strength (Z)": "2.51 kJ/m²",
      "Printability": "Easy",
      "Moisture Sensitivity": "Low",
      "Available Colors": "25+",
      "Spool Weight": "1 kg",
      "Advantage": "Tougher than standard PLA"
    }
  },
  "printing_guidelines": {
    "nozzle_temperature_celsius": {
      "range": [210, 230],
      "recommended": 220
    },
    "bed_temperature_celsius": [45, 60],
    "fan_speed_percent": 100,
    "print_speed_mm_s": "<300",
    "heated_bed_required": true,
    "note": {
      "zh-cn": "建议打印前进行干燥处理",
      "en": "Drying before printing is recommended"
    }
  },
  "keywords": {
    "zh-cn": ["PLA+", "eSUN", "增强PLA", "高性价比", "强韧"],
    "en": ["PLA+", "eSUN", "Enhanced PLA", "Great Value", "Tough"]
  }
}

File: src/content/filaments/esun-pla.json
{
  "brand": "eSUN",
  "model": "PLA",
  "category": "pla",
  "image": "https://m.media-amazon.com/images/I/61QfNcQs79L._AC_SL1000_.jpg",
  "priceRange": "¥49-69/卷",
  "officialUrl": "https://www.esun3d.com/pla-product",
  "affiliateUrl": "https://example.com/aff/esun-pla",
  "properties": {
    "material_type": {
      "value": "PLA (Polylactic Acid)",
      "value_zh": "PLA（聚乳酸）"
    },
    "diameter": {
      "value": 1.75,
      "unit": "mm"
    },
    "density": {
      "value": 1.20,
      "unit": "g/cm³"
    },
    "melt_flow_index": {
      "value": "3.5 (190°C / 2.16kg)"
    },
    "heat_deflection_temperature": {
      "value": 53,
      "unit": "°C",
      "condition": "0.45 MPa"
    },
    "tensile_strength_xy": {
      "value": 56.61,
      "unit": "MPa"
    },
    "tensile_strength_z": {
      "value": 24.18,
      "unit": "MPa"
    },
    "flexural_strength_xy": {
      "value": 90.8,
      "unit": "MPa"
    },
    "flexural_strength_z": {
      "value": 50,
      "unit": "MPa"
    },
    "flexural_modulus_xy": {
      "value": 3343.67,
      "unit": "MPa"
    },
    "flexural_modulus_z": {
      "value": 2925.87,
      "unit": "MPa"
    },
    "elongation_at_break_xy": {
      "value": 4.2,
      "unit": "%"
    },
    "elongation_at_break_z": {
      "value": 2.11,
      "unit": "%"
    },
    "impact_strength_xy": {
      "value": 3.94,
      "unit": "kJ/m²",
      "standard": "ASTM D256",
      "test_method": "notched_izod"
    },
    "impact_strength_z": {
      "value": 1.88,
      "unit": "kJ/m²",
      "standard": "ASTM D256",
      "test_method": "notched_izod"
    },
    "printability": {
      "value": "Easy",
      "value_zh": "容易"
    },
    "moisture_sensitivity": {
      "value": "Low",
      "value_zh": "低"
    },
    "available_colors": {
      "value": "25+"
    },
    "spool_weight": {
      "value": "1 kg"
    },
    "advantage": {
      "value": "Classic PLA, highly versatile",
      "value_zh": "经典PLA，通用性强"
    }
  },
  "printing_guidelines": {
    "nozzle_temperature_celsius": {
      "range": [190, 230],
      "recommended": 210
    },
    "bed_temperature_celsius": [45, 60],
    "fan_speed_percent": 100,
    "print_speed_mm_s": "40-100",
    "heated_bed_required": true,
    "note": {
      "zh-cn": "建议打印前进行干燥处理",
      "en": "Drying before printing is recommended"
    }
  },
  "keywords": {
    "zh-cn": ["PLA", "eSUN", "经典PLA", "通用", "入门"],
    "en": ["PLA", "eSUN", "Classic PLA", "Versatile", "Beginner"]
  }
}

File: src/content/filaments/overture-petg.json
{
  "brand": "Overture",
  "model": "PETG",
  "category": "petg",
  "image": "https://m.media-amazon.com/images/I/71sr28BOycL._AC_SL1500_.jpg",
  "priceRange": "¥79-99/卷",
  "officialUrl": "https://overture3d.com/collections/petg",
  "affiliateUrl": "https://example.com/aff/overture-petg",
  "properties": {
    "material_type": {
      "value": "PETG (Polyethylene Terephthalate Glycol)",
      "value_zh": "PETG（聚对苯二甲酸乙二醇酯改性）"
    },
    "diameter": {
      "value": 1.75,
      "unit": "mm"
    },
    "density": {
      "value": 1.27,
      "unit": "g/cm³"
    },
    "print_temperature": {
      "value": "220 - 250°C"
    },
    "bed_temperature": {
      "value": "70 - 80°C"
    },
    "toughness": {
      "value": 15.7,
      "unit": "kJ/㎡",
      "condition": "± 3.9"
    },
    "layer_adhesion": {
      "value": 45.7,
      "unit": "MPa",
      "condition": "± 1.7"
    },
    "elongation_at_break": {
      "value": 9.3,
      "unit": "%",
      "condition": "± 6.5"
    },
    "available_colors": {
      "value": "20+"
    },
    "spool_weight": {
      "value": "1 kg"
    }
  },
  "keywords": {
    "zh-cn": ["PETG", "Overture", "耐温", "耐候", "结实"],
    "en": ["PETG", "Overture", "Heat Resistant", "Weatherproof", "Durable"]
  }
}

File: src/content/filaments/polymaker-polylite-pla.json
{
  "brand": "Polymaker",
  "model": "PolyLite PLA",
  "category": "pla",
  "image": "https://3d.nice-cdn.com/upload/image/product/large/default/polymaker-polylite-pla-white-483660-en.jpg",
  "priceRange": "¥69-89/卷",
  "officialUrl": "https://polymaker.com/product/polylite-pla",
  "affiliateUrl": "https://example.com/aff/polymaker-pla",
  "specs": {
    "zh-cn": {
      "材料类型": "PLA（聚乳酸）",
      "直径": "1.75 mm",
      "打印温度": "190 - 220°C",
      "热床温度": "25 - 60°C",
      "密度": "1.24 g/cm³",
      "抗拉强度": "46 MPa",
      "断裂伸长率": "5.2%",
      "可打印性": "极易打印",
      "是否易吸湿": "低",
      "颜色数量": "30+",
      "卷重": "1 kg",
      "是否环保": "可生物降解"
    },
    "en": {
      "Material Type": "PLA (Polylactic Acid)",
      "Diameter": "1.75 mm",
      "Print Temperature": "190 - 220°C",
      "Bed Temperature": "25 - 60°C",
      "Density": "1.24 g/cm³",
      "Tensile Strength": "46 MPa",
      "Elongation at Break": "5.2%",
      "Printability": "Very Easy",
      "Moisture Sensitivity": "Low",
      "Available Colors": "30+",
      "Spool Weight": "1 kg",
      "Eco-Friendly": "Biodegradable"
    }
  },
  "keywords": {
    "zh-cn": ["PLA", "Polymaker", "通用耗材", "新手推荐", "环保"],
    "en": ["PLA", "Polymaker", "General Purpose", "Beginner Friendly", "Eco-Friendly"]
  }
}
